Repository: Davidwhw/MatPhaseBench

# MatPhaseBench: A Semantics-Guided Benchmark for Materials Phase Diagrams Understanding

# Abstract

Materials phase diagrams encode complex scientific information about phase stability, transformations, and thermodynamic relationships, requiring both visual understanding and domain-specific reasoning. However, existing vision-language model (VLM) benchmarks provide limited evaluation of such complex scientific images. To address this gap, we introduce MatPhaseBench, a benchmark for open-ended materials phase diagram understanding. Starting from a large collection of scientific papers, we constructed thousands of phase-diagram--text samples using a two-stage image--text matching strategy that incorporates both direct figure references and contextually related discussions. We established MatPhaseBench-200 through expert evaluation and subsequently selected 800 additional samples using an expert-calibrated language-model judge to form MatPhaseBench-1000. To evaluate scientific understanding beyond conventional text similarity, we introduce a nine-dimensional Semantic Quality Score (SQS) based on VLM-as-Judge, assessing Semantic Completeness, Information Consistency, and Visual Content Alignment. Experiments on 13 representative VLMs reveal limitations in phase diagram understanding. On MatPhaseBench-1000, the highest BERTScore-R is 0.371, while the highest SQS reaches 12.996 out of 18 (72.2%). Further experiments show that semantic-dimension guidance improves performance, whereas additional few-shot demonstrations do not consistently provide benefits. These results reveal a gap between visual-content alignment and the coverage of scientific reasoning in model-generated phase-diagram descriptions.

## Repository layout

```
MatPhaseBench/
├── dataset/MatPhaseBench-SemDesc/
│   ├── task_dataset/
│   │   ├── phase_evaluation_data_200.json
│   │   └── phase_evaluation_expanded_data_800.json
│   ├── phase_images/                    # phase_0001.jpg … phase_1000.jpg
│   └── fewshot_images/                  # 3 few-shot examples
├── prompts/
│   ├── SemDesc_task_prompt.yaml         # description prompting
│   └── semantic_quality_score.yaml      # LLM-as-Judge rubric
├── scripts/
│   ├── run_SemDesc_task.sh              # inference
│   └── run_SemDesc_task_evaluation.sh   # evaluation
├── src/
│   ├── llm_service.py                   # multi-backend VLM client
│   ├── utils.py
│   ├── phase_diagram_understanding_task/obtain_SemDesc_task_result.py
│   └── task_evaluation/
│       ├── SemDesc_task_evaluation.py
│       ├── evaluation_metrics.py
│       ├── llm_as_judge.py
│       └── vlm_json_parsing.py
└── BERTScore_model/README.md
```

## Environment

Python ≥ 3.10.

```bash
pip install tqdm pyyaml rouge-score bert-score json-repair scikit-learn
```

The BERTScore backbone is not shipped; see [`BERTScore_model/README.md`](BERTScore_model/README.md) to download `xlnet-large-cased`.

## Data

| File | Instances | Images |
|---|---|---|
| `task_dataset/phase_evaluation_data_200.json` | 200 | `phase_0001` – `phase_0200` |
| `task_dataset/phase_evaluation_expanded_data_800.json` | 800 | `phase_0201` – `phase_1000` |

Each instance provides `sample_id`, `img_path` (file name inside `phase_images/`), and `associative_matching_result`, which holds `two_stage_llm_integration` (the ground-truth description) and `dimension_multi_classification`. Both splits share the same schema.

## Run

Both scripts are configured through the variables at the top of each file. **All required values are empty by default** and must be filled in before running. `BACKEND`, `TEST_MODEL` and `LLM_MODEL` are validated at startup; the remaining empty values are passed to the CLI as-is.

### 1. Inference — `scripts/run_SemDesc_task.sh`

| Variable | Meaning |
|---|---|
| `INPUT_LIST` | task JSON files to run |
| `OUTPUT_DIR` | directory for the prediction JSON |
| `BACKEND` | `local` / `dashscope` / `jiekou` / `zhipu` / `tencent` |
| `<BACKEND>_MODEL` | model name, e.g. `JIEKOU_MODEL`, `DASHSCOPE_MODEL` |
| `<BACKEND>_BASE_URL` | endpoint URL, used by `local` / `dashscope` / `tencent` |
| `MAX_WORKERS`, `TEMPERATURE`, `TOP_P` | concurrency and sampling |

API keys come from the environment and are never written into the script: `LOCAL_API_KEY`, `DASHSCOPE_API_KEY`, `JIEKOU_API_KEY`, `ZHIPU_API_KEY`, `TENCENT_API_KEY`.

```bash
export JIEKOU_API_KEY="<your-key>"

# fill TEST_MODEL, PREDICTION_DIR, PREDICTION_FILES, OUTPUT, LLM_MODEL
bash scripts/run_SemDesc_task_evaluation.sh
```

`traditional` reports ROUGE, BERTScore, numerical prediction error and multi-label recall; `llm_as_judge` scores each description with the rubric in `prompts/semantic_quality_score.yaml` over the five dimensions listed in `DIMENSION_LABELS`. An interrupted judge run can be resumed by setting `LLM_REPROCESS_FAILED=true` and pointing `LLM_REPROCESS_FAILED_FROM` at the previous output.

File: dataset/MatPhaseBench.json (part 1 of 10)
[
  {
    "sample_id": 1,
    "image_path": "images/phase_001.jpg",
    "img_group": 1,
    "material_info": {
      "chemical_information": {
        "elements": [
          "Y",
          "Pb"
        ],
        "systems": [
          "Y-Pb"
        ]
      }
    },
    "sample_title": "Fig.1 Y-Pb phase diagram determined by [67Car].  bullet =  experimental DTA points by [67Car].  square =  DTA points determined in this work.",
    "ground_truth": "The figure shows the phase diagram obtained on the basis of thermal, metallographic, and X-ray analyses. A few thermal analysis measurements were carried out just to check the overall reproducibility of the data. The results obtained in this work have been inserted in the figure as square data points. During calculation, it was impossible to obtain a good agreement between experimental and computed phase diagram in the Pb-rich region. On the other hand, the slope and curvature of the liquidus reported in literature in the Pb-rich region do not seem to be credible because they would correspond to highly improbable trends of the thermodynamic functions. For this reason, we decided to ignore in the calculation experimental DTA points at XPb > 0.95 , even if we were unable to indicate a systematic error that could have affected the experimental measurements. Solubility data, however, seems to be more reliable, but only below the peritectic formation temperature of YPb3 . Cp data on the Y5Pb3 compound were also ignored in the calculation, and a Delta_fCp of -1.7J / mol·K was assumed by analogy with the values calculated for the other compounds.",
    "dimension_multi_classification": {
      "labels": [
        "system_scope",
        "diagram_type",
        "diagram_completeness",
        "phase_regions_boundaries",
        "invariant_reactions"
      ]
    }
  },
  {
    "sample_id": 2,
    "image_path": "images/phase_002.jpg",
    "img_group": 1,
    "material_info": {
      "chemical_information": {
        "elements": [
          "Al",
          "C"
        ],
        "systems": [
          "Al-C"
        ]
      }
    },
    "sample_title": "Fig. 1 Al-C binary phase diagram. Data points are from: O [49Koh], ■ [64Str], ● [65Gin], ◆ [66Git] and [79Mot].",
    "ground_truth": "The first burst of vapor at 1990°C was interpreted to be due to the incongruent melting reaction Al4C3 → L(Al,C) + C(grite) The liquid, however, reacted immediately with traces of oxygen, which are present as impurity in the melting furnace. The equilibrium—C(grbite) + L (Al,C,O) ↔ Al4C+G (Al,C,O)- shifts above ~1960°C to the right-hand side. XRD of the condensate showed that the vapor transformed into Al2CO . Thus the oxygen was gettered, and evaporation eventually ceased. The observed melting temperature agrees very well with the temperatures reported for Al2C. This temperature coincides with a change of slope in the solubility of C in liquid Al as shown in the figure. To account for the observed weight loss, the vapor must have an average C content of 20 ± 1 at.% This is significantly less than the C content of the saturated liquid extrapolated to 2250°C from solubility data at lower temperatures. The figure includes only one intermediate phase, i.e., Al4C3 . This confirms most of the literature data. However, a most reliable investigator, reported a second intermetallic, Al2C2 , at high temperatures. The X-ray data given as evidence for the existence of Al2C2 consisted of several XRD lines in addition to the powder pattern of the ASTM file card #11-629. We also observed all but the two weakest lines reported. They can be indexed with hexagonal lattice parameters a = 0.3307(5) nm and c = 2.4915(9) nm in agreement. The observed intensities match intensities calculated using the atomic positions given. However, note that the atomic parameters given for rhombohedral axes are, in fact, the correct atomic parameters for hexagonal axes. The crystal structure compilations do not mention or correct this printing error. These calculations reveal that even the recent replacement for ASTM file card #11-629, file card #35-799 for Al4C3 is still to be corrected with respect to indexing the reflec tion at d = 0.1667 nm. The correct index is (110) and not (00.15). Thus our data confirm the X-ray observations but not the conclusion that a second intermediate aluminum carbide exists.",
    "dimension_multi_classification": {
      "labels": [
        "system_scope",
        "invariant_reactions",
        "phase_regions_boundaries"
      ]
    }
  },
  {
    "sample_id": 3,
    "image_path": "images/phase_003.jpg",
    "img_group": 2,
    "material_info": {
      "chemical_information": {
        "elements": [
          "Ir",
          "La"
        ],
        "systems": [
          "Ir-La"
        ]
      }
    },
    "sample_title": "Fig. 1 Assessed Ir-La phase diagram.",
    "ground_truth": "The assessed Ir-La phase diagram is accepted with a change from Ir2La3 to Ir3La5 based on recent crystal structure data and regarding the liquidus curves around Ir3La5 for consistency as discussed below. The equilibrium phases are: (1) the liquid, L; (2) the fcc terminal solid solution, (Ir); (3) Ir17La2 with an unknown crystal structure; (4) CaCu5-type Ir5La; (5) Ce2Ni7-type Ir7La2; (6) PuNi3-type Ir3La; (7) Cu2Mg-type Ir2La; (8) IrLa with an unknown crystal structure; (9) Pu5Rh3-type Ir3La5; (10) Fe3Th7-type Ir3La7; (11) Fe3C-type IrLa3; (12) IrLa4 with an unknown crystal structure; (13) W-type terminal solid solution ( γ La); (14) Cu-type terminal solid solution ( β La); and (15) prototype terminal solid solution ( α La). The crystal structure of Ir3La5 was established. Ir2La3, was reported instead of Ir3La5. Because Ir3RE5 is found in all Ir-lanthanide systems and Ir2RE3 is not found for other light lanthanide elements, the Ir3La5 stoichiometry is accepted.",
    "dimension_multi_classification": {
      "labels": [
        "system_scope",
        "phase_regions_boundaries"
      ]
    }
  },
  {
    "sample_id": 4,
    "image_path": "images/phase_004.jpg",
    "img_group": 1,
    "material_info": {
      "chemical_information": {
        "elements": [
          "Al",
          "Ni",
          "Ti"
        ],
        "systems": [
          "Al-Ni-Ti"
        ]
      }
    },
    "sample_title": "Fig. 9  900°C  Al-Ni-Ti isothermal section from [85Nas] showing data for the Ni-rich and Ti-rich corners.",
    "ground_truth": "There are several differences in phase equilibria, e.g., the solubility of Al in NiTi2 , and the sizes of the three phase fields (which tend to be smaller than in earlier works). The microprobe work is considered more accurate than the indirect measurement techniques used by earlier works. The isothermal section at 900°C was evaluated based on experimental data and invariant reactions. There is good agreement between different results on the Ni-rich side of the isothermal sections. However, Ni3Ti phase, which is considered a stoichiometric line compound in the binary, shows some solubility in the ternary around the stoichiometric composition at 900°C. Alloys were prepared from VP grade Ti and Al and 99.99 wt.% Ni. Several investigators prepared and examined alloys in the region of γ′ or γ′ + η. These confirmed the γ′ / γ′ + η phase equilibria. The phase equilibria at the Ti rich corner were studied using alloys made from 99.65 wt.% Ti, 99.99 wt.% Al and 99.9 wt.% Ni. However, the AlTi3 phase was not considered. The phase relationships in the Al-rich corner were studied, confirming the evaluated result.",
    "dimension_multi_classification": {
      "labels": [
        "system_scope",
        "diagram_type",
        "diagram_completeness",
        "phase_regions_boundaries"
      ]
    }
  },
  {
    "sample_id": 5,
    "image_path": "images/phase_005.jpg",
    "img_group": 1,
    "material_info": {
      "chemical_information": {
        "elements": [
          "Pd",
          "Pt"
        ],
        "systems": [
          "Pd-Pt"
        ]
      }
    },
    "sample_title": "Fig. 1 Pd-Pt phase diagram.",
    "ground_truth": "The solidus temperatures were measured. A regular solution model predicted that the solidus temperatures are too high. To prove this point, the liquidus and the solidus temperatures were measured. According to a semiempirical model, the enthalpy of mixing of liquid Pd - Pt is Δ_mix H(L) = 8000X(1 - X) J/mol, where X is atomic fraction of Pt. In the present attempt, it was found that a simple thermodynamic model could not be established to represent the experimental data. The data require considerable change of curvature between 90 and 100 at. % Pt, where there is no data point, in comparison with the 10 to 90 at. % Pt range. If data points were lowered by up to ~10°C, especially on the Pt-rich side, a better agreement is possible. The figure includes calculated phase boundaries (dashed lines) obtained by using a subregular solution model Δ_mix G^ex(fcc) = X(1 - X)(5690 + 2300X) J/mol combined with Δ_mix G^ex(L) = 8000X(1 - X) J/mol. The present thermodynamic model predicts the critical point of the miscibility gap in the solid phase occurring at 162°C and 61 at. % Pt.",
    "dimension_multi_classification": {
      "labels": [
        "system_scope",
        "diagram_type",
        "phase_regions_boundaries"
      ]
    }
  },
  {
    "sample_id": 6,
    "image_path": "images/phase_006.jpg",
    "img_group": 1,
    "material_info": {
      "chemical_information": {
        "elements": [
          "Fe",
          "Nb"
        ],
        "systems": [
          "Fe-Nb"
        ]
      }
    },
    "sample_title": "Fig.1 Fe-Nb phase diagram [93Bej].",
    "ground_truth": "The Fe-Nb phase diagram was reinvestigated. According to their electron microprobe results, the ε ( Fe2Nb ) phase has a homogeneity range from 32 to 37 at.% Nb; this is far narrower than that shown previously. According to previous work, the μ (FeNb) phase exists between 47 and 49 at.% Nb. However, Fe21Nb19 was assigned to the stoichiometry of this phase although the existing range is from 48 to 54 at.% Nb (48 to 52 at.% Nb at 500°C ). Because its crystal structure is the Fe7W6 type, Fe7Nb6 appears to be more pertinent. The shape of the μ phase near the peritectic temperature should be reexamined because it is unlikely that the ε +μ two-phase field becomes wider at higher temperatures.",
    "dimension_multi_classification": {
      "labels": [
        "system_scope",
        "phase_regions_boundaries",
        "invariant_reactions"
      ]
    }
  },
  {
    "sample_id": 7,
    "image_path": "images/phase_007.jpg",
    "img_group": 1,
    "material_info": {
      "chemical_information": {
        "elements": [
          "H",
          "O"
        ],
        "systems": [
          "H-O"
        ]
      }
    },
    "sample_title": "Fig. 6 P-T phase diagram for the unary system ice/water. Arrow to the right represents the initial disturbance caused by the addition of heat under constant volume. Arrow to the left shows the effect of melting. Dashed arrow shows an impossible case.",
    "ground_truth": "If the liquid is denser, as in the system ice/water, the result illustrated in the figure is obtained. The diagram illustrates that the two changes of T agree with Le Chatelier's principle. The second change of T is opposite to, but smaller than, the first one, as required by Eq 27. On the other hand, the two changes in P do not agree with the principle. Even though the second change of P is opposite to the first one, it is larger, and dP under equilibrium (D = 0) would be of opposite sign to dP under constant ξ. Evidently, we should not attempt to apply the principle to P unless the disturbance is caused by a change of V. In the present case, it is caused by a change in U. Notice that the dashed line in the figure shows an impossible case because it predicts that the second change in T would be opposite to, but larger than, the initial change. Thus, dT under equilibrium (D = 0) would be of opposite sign to dT under constant ξ, which would disagree with Eq 27. Note that the primary disturbances were represented by the same arrow in the figures in order to emphasize that it does not depend on the difference in density between the solid and the liquid. First, suppose we disturbed the internal, two-phase equilibrium by adding a certain amount of heat to a solid/liquid system under constant volume. Then dU = dQ - PdV = dQ. Thus, we would have increased U by dQ and should ask what would happen to the conjugate potential to U, which is -1 / T according to Eq 21. For small changes of T, we could just as well examine T, which may be more convenient. Before there is time for a phase transformation, T will increase, and due to the volume being kept constant, P will also increase to eliminate the thermal expansion. The slope of the arrow representing the initial disturbance would be dP / dT = α / κ where α and κ are the thermal expansion and isothermal compression coefficients, averaged over the phases present. ",
    "dimension_multi_classification": {
      "labels": [
        "system_scope",
        "diagram_type"
      ]
    }
  },
  {
    "sample_id": 8,
    "image_path": "images/phase_008.jpg",
    "img_group": 2,
    "material_info": {
      "chemical_information": {
        "elements": [
          "La",
          "Rh"
        ],
        "systems": [
          "La-Rh"
        ]
      }
    },
    "sample_title": "Fig. 1 Assessed La-Rh phase diagram.",
    "ground_truth": "The assessed La-Rh phase diagram is based on the experimental work, the revision, and recent structural determinations, as reported below. The equilibrium phases include: (1) the liquid, L; (2) eleven intermediate phases— La_7Rh_3 , La_5Rh_3 , La_4Rh_3 , La_5Rh_4 , LaRh , alphaLaRh_2 , betaLaRh_2 , alphaLaRh_3 , betaLaRh_3 , alphaLa_2Rh_7 , and betaLa_2Rh_7 ; and (3) four terminal solid solutions—(gammaLa), ( betaLa ), ( alphaLa ), and (Rh). The melting point and transformation temperatures of La were changed to agree with the accepted values. The melting point of Rh is from the literature.",
    "dimension_multi_classification": {
      "labels": [
        "system_scope"
      ]
    }
  },
  {
    "sample_id": 9,
    "image_path": "images/phase_009.jpg",
    "img_group": 2,
    "material_info": {
      "chemical_information": {
        "elements": [
          "Ru",
          "Zr"
        ],
        "systems": [
          "Ru-Zr"
        ]
      }
    },
    "sample_title": "Fig.1 Assessed Ru-Zr phase diagram.",
    "ground_truth": "An approximate form of the Ru-Zr phase diagram was first proposed. A more accurate diagram was developed later from metallographic, thermal, and Xray analyses. The equilibrium phases of the Ru-Zr system are: (1) the liquid, L; (2) the cph terminal phase, (Ru); (3) MgZn_2 type cubic Ru_2Zr ; (4) CsCl-type cubic RuZr ; (5) the bcc terminal solid solution, (beta Zr) ; and (6) the cph terminal solid solution, (alpha Zr) . The L + RuZr<-> Ru_2Zr peritectic reaction temperature is 1825 deg C, considerably lower than 1960+/- 50 deg C reported. The lower value is accepted, because the higher temperature would require a strongly asymmetric RuZr liquidus. Ru_2Zr decomposes eutectoidally into (Ru) and RuZr at 1285 deg C. This temperature is in close accord with the value of 1300+/- 20 deg C. The homogeneity range of Ru_2Zr is shifted slightly to the Ru-rich side of the stoichiometry. The congruent melting temperature of RuZr is 2130 or ~ 2100 deg C. The maximum homogeneity range of RuZr is about 4 at. %.",
    "dimension_multi_classification": {
      "labels": [
        "system_scope",
        "phase_regions_boundaries",
        "invariant_reactions"
      ]
    }
  },
  {
    "sample_id": 10,
    "image_path": "images/phase_010.jpg",
    "img_group": 2,
    "material_info": {
      "chemical_information": {
        "elements": [
          "Sb",
          "Zr"
        ],
        "systems": [
          "Sb-Zr"
        ]
      }
    },
    "sample_title": "Fig.1 Assessed Sb-Zr phase diagram.",
    "ground_truth": "The assessed Sb - Zr phase diagram represents a compromise among contradictory reports. A partial phase diagram was proposed in which SbZr_2 was the most Zr-rich compound. Because the crystal structure of SbZr_2 is similar to that of Sb_3Zr_5 reported later, the melting point of SbZr_2 at ~ 1900 deg C is regarded as that of Sb_3Zr_5 in the present evaluation. At the SbZr_2 stoichiometry, bimorphic phases were found, with a definitely different crystal symmetry from that of Sb_3Zr_5 for the low-temperature phase and with an unknown crystal structure for the high-temperature phase. SbZr_3 was found, which is even richer in Zr than the \"most Zr-rich SbZr_2\" previously claimed. On the Sb-rich side of Sb_3Zr_5, Sb_2Zr was found. No phase relationships among these newly discovered phases have been reported. The assessed liquidus is nearly identical to that previously proposed, which is based on incipient melting temperatures, microscopic, X-ray, and thermal analysis data. The melting point of Sb_3Zr_5 at ~ 1900 deg C was originally shown at the SbZr_2 stoichiometry. The form of liquidus is uncertain because of insufficient data points and presence of beta SbZr_2 and SbZr_3 with unknown melting reactions. The composition of (beta Zr) at the L<-> SbZr_3 + (beta Zr) eutectic temperature (1430 deg C) is shown at 92 at. % Zr, which was obtained by an extrapolation of a plot of log [solubility of Sb in (beta Zr)] vs 1 / T. The peritectoid transformation temperature of (beta Zr)<-> (alpha Zr) was estimated to be 875 deg C from an impurity-Sb-Zr ternary phase diagram. The peritectoid temperature observed was ~ 980 deg C, which appears to be too high, because the observed allotropic transformation temperature of Zr at 925 deg C is also very much higher than the assessed value.",
    "dimension_multi_classification": {
      "labels": [
        "system_scope",
        "diagram_completeness",
        "phase_regions_boundaries",
        "invariant_reactions"
      ]
    }
  },
  {
    "sample_id": 11,
    "image_path": "images/phase_011.jpg",
    "img_group": 2,
    "material_info": {
      "chemical_information": {
        "elements": [
          "K",
          "As"
        ],
        "systems": [
          "K-As"
        ]
      }
    },
    "sample_title": "Fig.1 Assessed K-As phase diagram.",
    "ground_truth": "The assessed K-As diagram is shown in the figure. Pure As sublimes at 1.0 atm pressure at 614 deg C. The triple point is at 817 deg C at 35.8 atm pressure. Data points obtained by thermal analysis over the range from 20 to 66 at.% As are reproduced on the figure. Samples were held in quartz tubes under Ar. The K was distilled, but the purity was not stated. The purity of the As was also unstated. Presumably, it was also distilled. Cooling curves were obtained at unspecified rates. The possibility of reaction of K with the quartz containers was not discussed. The high vapor pressure of As prevented measurements at higher As contents. The three liquidus points below 60 at.% As were indicated by the authors as questionable, presumably because of As losses. Unindexed powder patterns of KAs, K_5As_4 and K_3As were also obtained. At K contents above 75 at.%, the liquidus in the figure is drawn with a sigmoid shape to resemble the liquidus in this region in the K-Sb system. Such a tendency to immiscibility is expected between liquid K_3As and liquid K due to differences in structure and bonding. Because of this tendency, because of the low melting point of K, and by analogy with the K-Sb system, it is expected that the eutectic temperature is indistinguishable from the melting point of K, and that the solubility of As in liquid K at this temperature is approximately a part per million.",
    "dimension_multi_classification": {
      "labels": [
        "system_scope",
        "diagram_type",
        "diagram_completeness",
        "phase_regions_boundaries",
        "invariant_reactions"
      ]
    }
  },
  {
    "sample_id": 12,
    "image_path": "images/phase_012.jpg",
    "img_group": 1,
    "material_info": {
      "chemical_information": {
        "elements": [
          "Mn",
          "Nd"
        ],
        "systems": [
          "Mn-Nd"
        ]
      }
    },
    "sample_title": "Fig.1 Mn-Nd phase diagram.",
    "ground_truth": "Three compounds, $\\mathrm{Mn}_{12}\\mathrm{Nd}$ , $\\mathrm{Mn}_{23}\\mathrm{Nd}_{6}$ , and $\\mathrm{Mn}_{2}\\mathrm{Nd}$ , existed in the Mn-Nd phase diagram, which was redrawn. This system was reinvestigated by XRD analysis, because $\\mathrm{Mn}_{12}\\mathrm{Nd}$ is an exceptional occurrence in the series of Mn-RE systems. As expected, $\\mathrm{Mn}_{12}\\mathrm{Nd}$ was not found at any temperature. $\\mathrm{Mn}_{23}\\mathrm{Nd}_{6}$ and $\\mathrm{Mn}_{2}\\mathrm{Nd}$ were found only in limited temperature ranges, as shown in the figure. The liquidus boundaries were modified assuming similarity to the Mn-Pr system and considering the requirements for the initial slopes of terminal solid solutions. $\\mathrm{Mn}_{2}\\mathrm{Nd}$ undergoes a polymorphic transformation at $-169^{\\circ}\\mathrm{C}$.",
    "dimension_multi_classification": {
      "labels": [
        "system_scope",
        "phase_regions_boundaries"
      ]
    }
  },
  {
    "sample_id": 13,
    "image_path": "images/phase_013.jpg",
    "img_group": 2,
    "material_info": {
      "chemical_information": {
        "elements": [
          "Pd",
          "Ir"
        ],
        "systems": [
          "Pd-Ir"
        ]
      }
    },
    "sample_title": "Fig.1 Assessed Pd-Ir phase diagram.",
    "ground_truth": "In the absence of experimental data over the entire composition range for the liquidus and the solidus phase boundaries, the liquidus and the solidus are evaluated, assuming a regular solution behavior and the model. The necessary parameters are calculated from the recently reported melting points and the thermodynamic data for Pd and Ir. The results are shown in the figure. No experimental data exist for the liquidus. A few experimental results for the solidus on the Pd-rich end were reported by melting point determinations. Alloys of Pd-Ir up to 25 at.% Ir begin to melt at temperatures close to the melting point of pure Pd. However, reported solidus temperatures increase with the addition of Ir (e.g., at 21 at.% Ir it was 1620°C , and at 27 at.% Ir it was 1670°C ). The calculated solidus temperatures are higher than the results of both. A few points at higher Ir contents were reported, but the exact solidus boundary requires further experimentation. No intermediate intermetallic compounds have been reported for the Pd-Ir system. The assessed phase diagram is similar to those reported, except for the liquidus and the solidus boundaries.",
    "dimension_multi_classification": {
      "labels": [
        "system_scope",
        "diagram_type",
        "diagram_completeness",
        "phase_regions_boundaries"
      ]
    }
  },
  {
    "sample_id": 14,
    "image_path": "images/phase_014.jpg",
    "img_group": 2,
    "material_info": {
      "chemical_information": {
        "elements": [
          "La",
          "Pb"
        ],
        "systems": [
          "La-Pb"
        ]
      }
    },
    "sample_title": "Fig.1 Assessed La-Pb phase diagram.",
    "ground_truth": "The assessed La-Pb phase diagram is drawn from previous work with modifications. The equilibrium phases are: (1) the liquid, L; (2) the six intermediate phases— La5Pb3 , La4Pb3 , La5Pb4 , La3Pb4 , LaPb2 , and LaPb3 ; and (3) the four terminal solid solutions—(αLa), (β La), (γ La), and (Pb). Modifications of the phase diagram were proposed considering results from the Pr - Pb system, work on the structure of R5Pb4 compounds, and segregated melt conditions observed in the La-Pb system. The modifications involved deletion of La11Pb10 , addition of La5Pb4 with incongruent melting at 1350°C , and elimination of the 1160°C horizontal. The early work was not considered in drawing the assessed diagram. The differences with the assessed diagram can be explained considering the quality of the starting materials, experimental procedures, and technical equipment. The melting point and transformation temperatures of La have been changed to agree with the currently accepted values, but no shift in the catalytic equilibrium at 840°C is proposed. The melting point of Pb is taken from literature.",
    "dimension_multi_classification": {
      "labels": [
        "system_scope",
        "phase_regions_boundaries"
      ]
    }
  },
  {
    "sample_id": 15,
    "image_path": "images/phase_015.jpg",
    "img_group": 2,
    "material_info": {
      "chemical_information": {
        "elements": [
          "Rh",
          "Ir"
        ],
        "systems": [
          "Rh-Ir"
        ]
      }
    },
    "sample_title": "Fig.1 Assessed Rh-Ir equilibrium diagram.",
    "ground_truth": "The figure represents the assessed Rh-Ir equilibrium diagram. The equilibrium phases are liquid, L, and a continuous series of solid solutions (fcc Cu-type) at high temperatures. Below 1335°C , two phases—the Rh-rich phase and the Ir-rich phase—separate out, both phases being fcc Cu-type solids. In the absence of experimental phase diagram data, the liquidus and the solidus shown in the figure are calculated assuming a regular solution behavior. The miscibility gap at lower temperatures is evaluated on the basis of thermodynamic data. Using the recent melting temperatures of Rh and Ir and the enthalpies of vaporization, the necessary parameters were calculated and the liquidus and the solidus were calculated using the model. They are shown in the figure. Assuming the relative partial molar enthalpies and entropies of Ir, ΔH_Ir and ΔS_Ir , respectively, as independent of temperature, the enthalpies of mixing and the entropies of mixing were evaluated using the Gibbs-Duhem relation. The experimentally-determined partial molar enthalpies and relative partial molar entropies are used to calculate the corresponding relative partial molar Gibbs enthalpies as a function of composition at different temperatures from 1073 to 1673 K. With the help of the well-known thermodynamic relation that the chemical potential of a component in the coexisting two phases in the biphasic field be equal, the miscibility gap in the Rh-Ir is deduced and shown in the figure.",
    "dimension_multi_classification": {
      "labels": [
        "system_scope",
        "diagram_type",
        "phase_regions_boundaries"
      ]
    }
  },
  {
    "sample_id": 16,
    "image_path": "images/phase_016.jpg",
    "img_group": 1,
    "material_info": {
      "chemical_information": {
        "elements": [
          "Al",
          "Sc"
        ],
        "systems": [
          "Al-Sc"
        ]
      }
    },
    "sample_title": "Fig.1 Al-Sc phase diagram.",
    "ground_truth": "The Al-Sc phase diagram was based primarily on the solubility of Sc in liquid Al and on the remainder. The Al-rich eutectic was shown at 655°C and 0.36 at.% Sc. However, the (Al) phase was modified to form by a peritectic reaction (unlike all the other Al-RE systems) at 665 ± 2°C. The Al-rich corner (0 to 3.56 at.% Sc) of the Al-Sc phase diagram was redetermined based on damping coefficient data measured at various temperatures, finding that the reaction type is eutectic. The figure was modified according to the redetermination. It was speculated that the melting reaction of AlSc2 is peritectic. The melting reaction in the figure is shown to be a congruent type to avoid a very asymmetric liquidus of AlSc2 with an abrupt change of slope as proposed, which is unusual. The solidus boundaries of (βSc) and (αSc) in the figure may need confirmation because it is unlikely that the solubilities of Al in bcc and cph phases show similar trends.",
    "dimension_multi_classification": {
      "labels": [
        "system_scope",
        "diagram_completeness",
        "phase_regions_boundaries",
        "invariant_reactions"
      ]
    }
  },
  {
    "sample_id": 17,
    "image_path": "images/phase_017.jpg",
    "img_group": 1,
    "material_info": {
      "chemical_information": {
        "elements": [
          "Zn",
          "Fe",
          "Al"
        ],
        "systems": [
          "Zn-Fe-Al"
        ]
      }
    },
    "sample_title": "Fig.1 Updated  $450^{\\circ}\\mathrm{C}$  isotherm of Zn-Fe-Al ternary phase diagram. Note the newly added  $\\Gamma'$  phase region.",
    "ground_truth": "The updated $450^{\\circ}\\mathrm{C}$ isotherm is shown in the figure. The main change made to the previous version is the inclusion of the $\\Gamma'$ phase as one of the equilibrium compounds in the system. The $\\Gamma'$ phase region is outlined according to the aforementioned studies. All the two- and three-phase regions related to the $\\Gamma'$ phase are also added. The boundary of the $\\Gamma-\\Gamma'$ two-phase region is inferred from the work by Coddington and Cook. They found that, in alloys with a fixed Fe content of 21 wt.% and a fixed Zn/Fe ratio of 3.7, the amount of the $\\Gamma'$ phase in the $\\Gamma-\\Gamma'$ two-phase mixture increased with increasing Al contents from 0 to 1 wt.% in the alloys. They also studied compositions within the $\\Gamma'$ and $\\delta$ two-phase region. Again, both the Fe contents of the alloys and the Zn/Fe ratio were maintained at constant levels. They found that the relative amount of the $\\Gamma'$ and $\\delta$ phases in the two-phase mixtures did not change with an increasing Al content from 0 to $1\\%$. Accordingly, the relevant parts of the two-phase region boundary were shown to be parallel to the line joining the three compositions studied by them.",
    "dimension_multi_classification": {
      "labels": [
        "system_scope",
        "diagram_type",
        "phase_regions_boundaries"
      ]
    }
  },
  {
    "sample_id": 18,
    "image_path": "images/phase_018.jpg",
    "img_group": 2,
    "material_info": {
      "chemical_information": {
        "elements": [
          "Cs",
          "Te"
        ],
        "systems": [
          "Cs-Te"
        ]
      }
    },
    "sample_title": "Fig.1 Assessed Cs-Te phase diagram.",
    "ground_truth": "The assessed Cs-Te phase diagram is shown in the figure. This system is of particular interest since Cs and Te fission products in nuclear reactor technology are causative agents in fuel-cladding chemical interaction and fission product-induced liquid metal embrittlement in nuclear reactors. Liquidus and isothermal transformation data were obtained by DTA. Since neither report included tabular data, points were read off the published phase diagrams. These points are shown in the figure. Supplementary visual observations were made on cooling and heating. For alloys of < 20 at.% Te, measurement of the magnetic susceptibility was used to detect solid-liquid transformation. The data are very sparse, whereas a detailed phase diagram was presented. Both groups agree within 10 deg C on the melting point of Cs2Te. Elsewhere, they differ by as much as 50 deg C. Generally, in the assessed diagram, the data were preferred. Taking into account the problem of supercooling, the observed scatter in the data points, and the disagreement between the two studies, it is estimated that error limits of ± 25 deg C should be placed on much of the assessed diagram in the figure. Similarly, the solubility of Cs in solid (Te) is expected to be very small. On this assumption, the limiting liquidus slope at 100 at.% Te in the figure was calculated and was found to agree with the data. This compound was prepared by direct reaction of the elements. It melts incongruity at 660 deg C, as tentatively shown in the figure. However, thermal arrest points observed near 465 deg C and shown in the figure might indicate that the peritectic is actually at this temperature. These compounds were observed, and incongruent melting at 465 and 408 deg C was postulated. However, attempts to prepare the compounds by direct reaction of the elements at 300 deg C yielded only mixtures of Cs2Te3 and Cs3Te2 according to X-ray analysis. The shape of the liquidus, on the other hand, suggests the presence of at least one peritectic at ~ 400 deg C. In the assessed diagram, the existence of these compounds is indicated as tentative, and the thermal arrests observed at 408 deg C are tentatively associated with the incongruent melting of CsTe. Note that the compound NaTe exists in the Na-Te system, and the compound KTe probably exists in the K-Te system. This compound was prepared by high-temperature reaction (CsN3 + Te or Cs2Te3 + Te) and characterized by single crystal X-ray analysis. It was also prepared by direct combination of the elements, and two phase transitions at ~ 120 and ~ 225 deg C were also detected by high-temperature powder X-ray analysis. It is possible that an invariant temperature of 225± 5 deg C, found from thermal analysis, corresponds to this CsTe4 transition. Pending confirmation, these phase transitions are indicated only tentatively in the figure. The compound CsTe5, rather than CsTe4, was postulated, melting incongruity at 263 deg C. An attempt to prepare it from the elements yielded only a CsTe4 +  Te mixture, according to powder X-ray analysis, and this compound does not appear in the figure. Instead, the peritectic at 263 deg C is associated with the incongruent melting of CsTe4.",
    "dimension_multi_classification": {
      "labels": [
        "system_scope",
        "diagram_type",
        "diagram_completeness",
        "phase_regions_boundaries",
        "invariant_reactions"
      ]
    }
  },
  {
    "sample_id": 19,
    "image_path": "images/phase_019.jpg",
    "img_group": 2,
    "material_info": {
      "chemical_information": {
        "elements": [
          "Na",
          "Sb"
        ],
        "systems": [
          "Na-Sb"
        ]
      }
    },
    "sample_title": "Fig. 1 Assessed Na-Sb phase diagram.",
    "ground_truth": "The assessed Na-Sb phase diagram is given in the figure. Data points obtained by thermal analysis on 20g samples in sealed glass tubes under vacuum were tabulated and are reproduced in the figure. Possible problems of reaction of Na with the glass were not mentioned. Purities of the components were not given. However, the melting points of pure Na and Sb reported were 97.5 and 630.6 deg C, which agree well with the most recent accepted values of 97.8 and 630.755 deg C. The congruent melting points of Na3Sb and NaSb were reported from thermal analysis as 859 and 465 deg C, in good agreement with other reported values. The melting point of NaSb was also determined from electrical conductivity measurements as 450 deg C. Selected points are shown in the figure. The liquidus in the range 0 to 15 at.% Sb has been drawn to conform to the solubility data and to pass through the datum at 16 at.% Sb and 763 deg C. The resultant S-shaped liquidus cannot be justified on the basis of this one datum. However, similar S-shaped liquidus curves have been observed in the very similar Rb-Sb, Cs-Sb, and Na-Bi systems. In the range from 25 to 100 at.% Sb, error limits of ± 10 deg C should be placed on the liquidus in the figure. From 0 to 25 at.% Sb, limits of ± 40 deg C should be applied. The limiting liquidus slope at 100 at.% Sb in the figure was calculated thermodynamically from the enthalpy of fusion of Sb on the assumption of negligible solid solubility of Na in Sb. The good agreement with the liquidus points confirms that the solid solubility is, in fact, small. On the basis of X-ray measurements, it was stated that there is no terminal solubility, but no experimental details were provided. The size factor (~9% difference) might indicate some solid solubility, but the large difference in the electronegativities of Na and Sb should lead to very limited solubility. All things considered, it is unlikely that Na is soluble to greater than 1 at.% in Sb. Vapor pressures of solid alloys were measured in the temperature range 255 to 427 deg C as Na slowly evaporated. Abrupt changes in vapor pressure were observed as the composition passed from one two-phase region to the next. Two compounds were observed, in agreement with the figure. The existence of Na3Sb was demonstrated by potentiometric titration in pyridine and liquid ammonia and also from emission spectra. It may be prepared by direct reaction of the elements, either directly or in liquid ammonia. It was characterized by XRD on single crystals and thin films. A homogeneity range at 800 deg C from 24.5 to 25.2 at.% Sb was reported from coulometric titration with a CaF2 solid electrolyte. These points are shown in the figure.",
    "dimension_multi_classification": {
      "labels": [
        "system_scope",
        "diagram_type",
        "diagram_completeness",
        "phase_regions_boundaries",
        "invariant_reactions"
      ]
    }
  },
  {
    "sample_id": 20,
    "image_path": "images/phase_020.jpg",
    "img_group": 1,
    "material_info": {
      "chemical_information": {
        "elements": [
          "Al",
          "Cr",
          "Mg"
        ],
        "systems": [
          "Al-Cr-Mg"
        ]
      }
    },
    "sample_title": "Fig. 6 Al-Cr-Mg isothermal section in the Al-rich region at  $450^{\\circ}\\mathrm{C}$ .",
    "ground_truth": "The figure shows an isothermal section in the Al-rich region at $450^{\\circ}\\mathrm{C}$. Furthermore, the vertex of the three-phase field $\\alpha +\\theta +T$ is generally located at smaller Mg and Cr content. The ternary compound originally labelled $T$ (\"MgCrAl8\") was confirmed. An extended homogeneous range was indicated from X-ray and chemical analysis on electrochemically extracted single crystals; these revealed a Cr content of approximately 11.8 to 12.6 wt.% Cr. Furthermore, a tie line construction resulted in a Mg content varying from 8.2 to 13.5 wt.% Mg (\"Al24-25Cr2Mg3-4\"). The appreciable difference between the lattice parameters for $\\mathrm{Al}_{25}\\mathrm{Cr}_2\\mathrm{Mg}_3$ confirms the existence of an extensive range of homogeneity extending toward compositions richer in $\\mathrm{Mg}$ than $\\mathrm{Al}_{18}\\mathrm{Cr}_2\\mathrm{Mg}_3$. If occupation of all atom sites in the unit cell is complete and with consideration of the various results obtained from chemical analysis, the homogeneous range may be at higher Cr content and might be represented by formulae: $\\mathrm{Al}_{17}\\mathrm{Cr}_2\\mathrm{Mg}_4$ to $\\mathrm{Al}_{19}\\mathrm{Cr}_2\\mathrm{Mg}_2$. A complete determination of the crystal structure by single crystal X-ray Weissenberg photographs revealed cubic symmetry $Fd\\overline{3}m$ due to observed extinctions (hhl) for $h + l = 2n + 1$. At a reliability factor of $R = 0.116$ , the atom parameters were (origin of cell at $\\overline{1}/8$ , $\\overline{1}/8$ , $\\overline{1}/8$ from $\\overline{1}$ ): $\\mathrm{Al}_1$ in $96\\mathrm{g}$ (0.0666(3), 0.0666, 0.2998(4)), $\\mathrm{Al}_2$ in $48\\mathrm{f}$ (0.1407(6), 0, 0), $\\mathrm{Mg}_1$ in $16\\mathrm{d}$ (5/8, 5/8, 5/8), $\\mathrm{Mg}_2$ in $8\\mathrm{b}$ (1/2, 1/2, 1/2), and $\\mathrm{Cr}$ in $16\\mathrm{c}$ (1/8, 1/8, 1/8). The crystal structure was confirmed using X-ray powder data.",
    "dimension_multi_classification": {
      "labels": [
        "system_scope",
        "diagram_type",
        "diagram_completeness",
        "phase_regions_boundaries"
      ]
    }
  },
  {
    "sample_id": 21,
    "image_path": "images/phase_021.jpg",
    "img_group": 2,
    "material_info": {
      "chemical_information": {
        "elements": [
          "Ga",
          "Tl"
        ],
        "systems": [
          "Ga-Tl"
        ]
      }
    },
    "sample_title": "Fig. 1 Calculated Ga-Tl phase diagram with selected data.",
